Repository: weonepiece/Fe-based-amorphous-alloys

# Fe-based-amorphous-alloys
Machine learning models for Fe-based nanocrystalline alloys

File: Fe-based-amorphous-alloys/Tx2/Tx2.csv
Fe,Si,B,Cu,Nb,Mo,Zr,Al,C,P,Co,V,Hf,Y,W,Ga,Ge,Au,Ag,HR,Tx2
52,2,13,1,4,0,0,0,0,0,28,0,0,0,0,0,0,0,0,5,936
52.65,2,12,1,4,0,0,0,0,0,28.35,0,0,0,0,0,0,0,0,5,942
53.3,2,11,1,4,0,0,0,0,0,28.7,0,0,0,0,0,0,0,0,5,944
53.95,2,10,1,4,0,0,0,0,0,29.05,0,0,0,0,0,0,0,0,5,952
53.95,2,13,1,1,0,0,0,0,0,29.05,0,0,0,0,0,0,0,0,5,828
54.6,2,12,1,1,0,0,0,0,0,29.4,0,0,0,0,0,0,0,0,5,830
55.25,2,11,1,1,0,0,0,0,0,29.75,0,0,0,0,0,0,0,0,5,848
55.9,2,10,1,1,0,0,0,0,0,30.1,0,0,0,0,0,0,0,0,5,851
83,0,0,1,0,0,0,0,0,16,0,0,0,0,0,0,0,0,0,5,646
83,0,0,1,0,0,0,0,0,16,0,0,0,0,0,0,0,0,0,10,657
83,0,0,1,0,0,0,0,0,16,0,0,0,0,0,0,0,0,0,15,663
83,0,0,1,0,0,0,0,0,16,0,0,0,0,0,0,0,0,0,20,668
84,0,10,0,0,0,0,0,6,0,0,0,0,0,0,0,0,0,0,40,766
83.5,0,10,0.5,0,0,0,0,6,0,0,0,0,0,0,0,0,0,0,40,770
83.3,0,10,0.7,0,0,0,0,6,0,0,0,0,0,0,0,0,0,0,40,770
83,0,10,1,0,0,0,0,6,0,0,0,0,0,0,0,0,0,0,40,770
82.85,0,10,1.15,0,0,0,0,6,0,0,0,0,0,0,0,0,0,0,40,770
82.7,0,10,1.3,0,0,0,0,6,0,0,0,0,0,0,0,0,0,0,40,761
83,0,10,1,0,0,0,0,6,0,0,0,0,0,0,0,0,0,0,40,770
83,1,10,1,0,0,0,0,5,0,0,0,0,0,0,0,0,0,0,40,794
83,2,10,1,0,0,0,0,4,0,0,0,0,0,0,0,0,0,0,40,799
83,3,10,1,0,0,0,0,3,0,0,0,0,0,0,0,0,0,0,40,804
83,4,10,1,0,0,0,0,2,0,0,0,0,0,0,0,0,0,0,40,809
86,0,7,0,0,0,0,0,7,0,0,0,0,0,0,0,0,0,0,40,737
85.5,0,7,0.5,0,0,0,0,7,0,0,0,0,0,0,0,0,0,0,40,740
85.5,1,7,0.5,0,0,0,0,6,0,0,0,0,0,0,0,0,0,0,40,775
85,0,15,0,0,0,0,0,0,0,0,0,0,0,0,0,0,0,0,10,723
84.4,0,15,0.6,0,0,0,0,0,0,0,0,0,0,0,0,0,0,0,10,712
83.8,0,15,1.2,0,0,0,0,0,0,0,0,0,0,0,0,0,0,0,10,718
83.5,0,15,1.5,0,0,0,0,0,0,0,0,0,0,0,0,0,0,0,10,721
83.2,0,0,0.8,0,0,0,0,6,10,0,0,0,0,0,0,0,0,0,40,759
79.2,0,0,0.8,0,0,0,0,6,10,4,0,0,0,0,0,0,0,0,40,761
77.2,0,0,0.8,0,0,0,0,6,10,6,0,0,0,0,0,0,0,0,40,760
75.2,0,0,0.8,0,0,0,0,6,10,8,0,0,0,0,0,0,0,0,40,757
73.2,0,0,0.8,0,0,0,0,6,10,10,0,0,0,0,0,0,0,0,40,755
83.2,0,0,0.8,0,0,0,0,6,10,0,0,0,0,0,0,0,0,0,40,756
83.2,0,1,0.8,0,0,0,0,6,9,0,0,0,0,0,0,0,0,0,40,763
83.2,0,2,0.8,0,0,0,0,6,8,0,0,0,0,0,0,0,0,0,40,768
83.2,0,3,0.8,0,0,0,0,6,7,0,0,0,0,0,0,0,0,0,40,774
83.2,0,4,0.8,0,0,0,0,6,6,0,0,0,0,0,0,0,0,0,40,779
83.2,0,5,0.8,0,0,0,0,6,5,0,0,0,0,0,0,0,0,0,40,780
81.3,8,9,1.7,0,0,0,0,0,0,0,0,0,0,0,0,0,0,0,40,815
81.3,6,11,1.7,0,0,0,0,0,0,0,0,0,0,0,0,0,0,0,40,809
81.3,4,13,1.7,0,0,0,0,0,0,0,0,0,0,0,0,0,0,0,40,799
81.3,2,15,1.7,0,0,0,0,0,0,0,0,0,0,0,0,0,0,0,40,783
81.3,0,17,1.7,0,0,0,0,0,0,0,0,0,0,0,0,0,0,0,40,742
84,0,9,0,7,0,0,0,0,0,0,0,0,0,0,0,0,0,0,40,1078
84,0,7,0,7,0,0,0,0,2,0,0,0,0,0,0,0,0,0,40,1047
84,0,5,0,7,0,0,0,0,4,0,0,0,0,0,0,0,0,0,40,1000
84,0,3,0,7,0,0,0,0,6,0,0,0,0,0,0,0,0,0,40,956
84,0,5,0,7,0,0,0,0,4,0,0,0,0,0,0,0,0,0,40,1002
84,0,5,0,5,0,0,0,0,4,0,0,2,0,0,0,0,0,0,40,1013
84,0,5,0,3.5,0,0,0,0,4,0,0,3.5,0,0,0,0,0,0,40,1028
68,1,12,0.5,0,0,0,0,0,0,17,0.5,0,1,0,0,0,0,0,20,847
68.8,1,11,0.5,0,0,0,0,0,0,17.2,0.5,0,1,0,0,0,0,0,20,851
69.6,1,10,0.5,0,0,0,0,0,0,17.4,0.5,0,1,0,0,0,0,0,40,859
69.6,1,10,0.5,0,0,0,0,0,0,17.4,0.5,0,1,0,0,0,0,0,30,856
69.6,1,10,0.5,0,0,0,0,0,0,17.4,0.5,0,1,0,0,0,0,0,20,850
69.6,1,10,0.5,0,0,0,0,0,0,17.4,0.5,0,1,0,0,0,0,0,10,844
83,0,4,1,0,0,0,0,4,8,0,0,0,0,0,0,0,0,0,40,774
84,0,3.75,1,0,0,0,0,3.75,7.5,0,0,0,0,0,0,0,0,0,40,785
84.5,0,3.625,1,0,0,0,0,3.625,7.25,0,0,0,0,0,0,0,0,0,40,785
85,0,3.5,1,0,0,0,0,3.5,7,0,0,0,0,0,0,0,0,0,40,787
83.3,0,9,0.7,0,0,0,0,4,3,0,0,0,0,0,0,0,0,0,20,800
83.3,1,9,0.7,0,0,0,0,3,3,0,0,0,0,0,0,0,0,0,20,812
83.3,2,9,0.7,0,0,0,0,2,3,0,0,0,0,0,0,0,0,0,20,823
83.3,3,9,0.7,0,0,0,0,1,3,0,0,0,0,0,0,0,0,0,20,832
83.3,4,9,0.7,0,0,0,0,0,3,0,0,0,0,0,0,0,0,0,20,836
84,1,13,1,0,0,0,0,1,0,0,0,0,0,0,0,0,0,0,40,775
83,1,14,1,0,0,0,0,1,0,0,0,0,0,0,0,0,0,0,40,775
82,1,14,1,0,0,0,0,2,0,0,0,0,0,0,0,0,0,0,40,780
82,1,15,1,0,0,0,0,1,0,0,0,0,0,0,0,0,0,0,40,775
74.328,8.802,9.78,0.7,1.5,0,0,0,0,4.89,0,0,0,0,0,0,0,0,0,40,865
74.556,8.829,9.81,0.7,1.2,0,0,0,0,4.905,0,0,0,0,0,0,0,0,0,40,857
74.708,8.847,9.83,0.7,1,0,0,0,0,4.915,0,0,0,0,0,0,0,0,0,40,854
74.86,8.865,9.85,0.7,0.8,0,0,0,0,4.925,0,0,0,0,0,0,0,0,0,40,848
75.088,8.892,9.88,0.7,0.5,0,0,0,0,4.94,0,0,0,0,0,0,0,0,0,40,839
75.316,8.919,9.91,0.7,0.2,0,0,0,0,4.955,0,0,0,0,0,0,0,0,0,40,831
75.468,8.937,9.93,0.7,0,0,0,0,0,4.965,0,0,0,0,0,0,0,0,0,40,816
83.3,4,8,0.7,0,0,0,0,0,4,0,0,0,0,0,0,0,0,0,40,818
83.5,1,9.2,0.8,0,0,0,0,0.5,5,0,0,0,0,0,0,0,0,0,20,802
83.7,1,9.2,0.6,0,0,0,0,0.5,5,0,0,0,0,0,0,0,0,0,20,802
83.8,1,9.2,0.5,0,0,0,0,0.5,5,0,0,0,0,0,0,0,0,0,20,803
83.9,1,9.2,0.4,0,0,0,0,0.5,5,0,0,0,0,0,0,0,0,0,20,804
84.1,1,9.2,0.2,0,0,0,0,0.5,5,0,0,0,0,0,0,0,0,0,20,776
84.3,1,9.2,0,0,0,0,0,0.5,5,0,0,0,0,0,0,0,0,0,20,768
83,3,11,1,0,0,0,0,0,2,0,0,0,0,0,0,0,0,0,20,814
83,3,11,1,0,0,0,0,0,2,0,0,0,0,0,0,0,0,0,20,815
83,3,11,1,0,0,0,0,0,2,0,0,0,0,0,0,0,0,0,20,815
83,3,11,1,0,0,0,0,0,2,0,0,0,0,0,0,0,0,0,20,815
61,0,20,0,0,0,0,0,0,0,10,0,0,8,1,0,0,0,0,10,963
85,1,13,1,0,0,0,0,0,0,0,0,0,0,0,0,0,0,0,40,771
84,1,14,1,0,0,0,0,0,0,0,0,0,0,0,0,0,0,0,40,771
83,1,15,1,0,0,0,0,0,0,0,0,0,0,0,0,0,0,0,40,768
82,1,16,1,0,0,0,0,0,0,0,0,0,0,0,0,0,0,0,40,772
61.6,8,10,0,0,0,0,0,0,5,15.4,0,0,0,0,0,0,0,0,20,871
46.2,8,10,0,0,0,0,0,0,5,30.8,0,0,0,0,0,0,0,0,20,853
36.75,13.5,9,1,3,0,0,0,0,0,36.75,0,0,0,0,0,0,0,0,20,870
76.5,0,5,0,1,0,9,0,0,0,8.5,0,0,0,0,0,0,0,0,20,996
68,0,5,0,1,0,9,0,0,0,17,0,0,0,0,0,0,0,0,20,974
59.5,0,5,0,1,0,9,0,0,0,25.5,0,0,0,0,0,0,0,0,20,954
51,0,5,0,1,0,9,0,0,0,34,0,0,0,0,0,0,0,0,20,943
42.5,0,5,0,1,0,9,0,0,0,42.5,0,0,0,0,0,0,0,0,20,942
34,0,5,0,1,0,9,0,0,0,51,0,0,0,0,0,0,0,0,20,942
76.5,0,5,0,1,0,0,0,0,0,8.5,0,9,0,0,0,0,0,0,20,1043
68,0,5,0,1,0,0,0,0,0,17,0,9,0,0,0,0,0,0,20,1000
59.5,0,5,0,1,0,0,0,0,0,25.5,0,9,0,0,0,0,0,0,20,997
51,0,5,0,1,0,0,0,0,0,34,0,9,0,0,0,0,0,0,20,990
42.5,0,5,0,1,0,0,0,0,0,42.5,0,9,0,0,0,0,0,0,20,982
34,0,5,0,1,0,0,0,0,0,51,0,9,0,0,0,0,0,0,20,972
85.5,0,1,0.5,0,0,0,0,2,11,0,0,0,0,0,0,0,0,0,20,744
85.4,0,1,0.5,0.1,0,0,0,2,11,0,0,0,0,0,0,0,0,0,20,750
85.2,0,1,0.5,0.3,0,0,0,2,11,0,0,0,0,0,0,0,0,0,20,755
85,0,1,0.5,0.5,0,0,0,2,11,0,0,0,0,0,0,0,0,0,20,759
84.5,0,1,0.5,1,0,0,0,2,11,0,0,0,0,0,0,0,0,0,20,771
84,0,1,0.5,1.5,0,0,0,2,11,0,0,0,0,0,0,0,0,0,20,785
85,1.4,9,0.5,0,0,0,0,0.1,4,0,0,0,0,0,0,0,0,0,10,796
85,1.4,9,0.5,0,0,0,0,0.1,4,0,0,0,0,0,0,0,0,0,20,805
85,1.4,9,0.5,0,0,0,0,0.1,4,0,0,0,0,0,0,0,0,0,30,811
85,1.4,9,0.5,0,0,0,0,0.1,4,0,0,0,0,0,0,0,0,0,40,814
86,0,13,0.4,0,0,0,0,0,0,0,0,0.6,0,0,0,0,0,0,20,781
86,0.25,12.75,0.4,0,0,0,0,0,0,0,0,0.6,0,0,0,0,0,0,20,776
86,0.5,12.5,0.4,0,0,0,0,0,0,0,0,0.6,0,0,0,0,0,0,20,784
86,0.75,12.25,0.4,0,0,0,0,0,0,0,0,0.6,0,0,0,0,0,0,20,795
86,1,12,0.4,0,0,0,0,0,0,0,0,0.6,0,0,0,0,0,0,20,803
86,1.25,11.75,0.4,0,0,0,0,0,0,0,0,0.6,0,0,0,0,0,0,20,803
86,0.25,12.75,0.4,0,0,0,0,0,0,0,0,0.6,0,0,0,0,0,0,10,754
86,0.25,12.75,0.4,0,0,0,0,0,0,0,0,0.6,0,0,0,0,0,0,20,769
86,0.25,12.75,0.4,0,0,0,0,0,0,0,0,0.6,0,0,0,0,0,0,30,776
86,0.25,12.75,0.4,0,0,0,0,0,0,0,0,0.6,0,0,0,0,0,0,40,779
86,0.5,12.5,0.4,0,0,0,0,0,0,0,0,0.6,0,0,0,0,0,0,10,775
86,0.5,12.5,0.4,0,0,0,0,0,0,0,0,0.6,0,0,0,0,0,0,20,789
86,0.5,12.5,0.4,0,0,0,0,0,0,0,0,0.6,0,0,0,0,0,0,30,798
86,0.5,12.5,0.4,0,0,0,0,0,0,0,0,0.6,0,0,0,0,0,0,40,801
86,0.75,12.25,0.4,0,0,0,0,0,0,0,0,0.6,0,0,0,0,0,0,10,787
86,0.75,12.25,0.4,0,0,0,0,0,0,0,0,0.6,0,0,0,0,0,0,20,799
86,0.75,12.25,0.4,0,0,0,0,0,0,0,0,0.6,0,0,0,0,0,0,30,804
86,0.75,12.25,0.4,0,0,0,0,0,0,0,0,0.6,0,0,0,0,0,0,40,811
86,1,12,0.4,0,0,0,0,0,0,0,0,0.6,0,0,0,0,0,0,10,792
86,1,12,0.4,0,0,0,0,0,0,0,0,0.6,0,0,0,0,0,0,20,804
86,1,12,0.4,0,0,0,0,0,0,0,0,0.6,0,0,0,0,0,0,30,810
86,1,12,0.4,0,0,0,0,0,0,0,0,0.6,0,0,0,0,0,0,40,814
85,6,8,1,0,0,0,0,0,0,0,0,0,0,0,0,0,0,0,20,762
85,4,8,1,0,0,0,0,2,0,0,0,0,0,0,0,0,0,0,20,807
85,2,8,1,0,0,0,0,4,0,0,0,0,0,0,0,0,0,0,20,808
85,0,8,1,0,0,0,0,6,0,0,0,0,0,0,0,0,0,0,20,766
80,0,14,0,0,0,0,0,6,0,0,0,0,0,0,0,0,0,0,20,736
81,0,13,0,0,0,0,0,6,0,0,0,0,0,0,0,0,0,0,20,737
82,0,12,0,0,0,0,0,6,0,0,0,0,0,0,0,0,0,0,20,739
83,0,11,0,0,0,0,0,6,0,0,0,0,0,0,0,0,0,0,20,777
84,0,10,0,0,0,0,0,6,0,0,0,0,0,0,0,0,0,0,20,771
84,0,10,0,0,0,0,0,6,0,0,0,0,0,0,0,0,0,0,10,761
84,0,10,0,0,0,0,0,6,0,0,0,0,0,0,0,0,0,0,20,769
84,0,10,0,0,0,0,0,6,0,0,0,0,0,0,0,0,0,0,30,774
84,0,10,0,0,0,0,0,6,0,0,0,0,0,0,0,0,0,0,40,776
80,0,15,0,2,3,0,0,0,0,0,0,0,0,0,0,0,0,0,40,838
80,0,15,0,1.25,3.75,0,0,0,0,0,0,0,0,0,0,0,0,0,40,832
83,0,10,1,0,0,0,0,6,0,0,0,0,0,0,0,0,0,0,10,751
83,0,10,1,0,0,0,0,6,0,0,0,0,0,0,0,0,0,0,10,751
83,0,10,1,0,0,0,0,6,0,0,0,0,0,0,0,0,0,0,10,750
81,0,10,1,0,0,0,0,0,8,0,0,0,0,0,0,0,0,0,20,781.1
81,2,10,1,0,0,0,0,0,6,0,0,0,0,0,0,0,0,0,20,803
81,4,10,1,0,0,0,0,0,4,0,0,0,0,0,0,0,0,0,20,813.5
81,6,10,1,0,0,0,0,0,2,0,0,0,0,0,0,0,0,0,20,816.9
81,8,10,1,0,0,0,0,0,0,0,0,0,0,0,0,0,0,0,20,810.6
73.5,13.5,9,0.5,3,0,0,0,0,0,0,0,0,0,0,0,0,0,0.5,10,945.4
73.5,13.5,9,0.5,3,0,0,0,0,0,0,0,0,0,0,0,0,0,0.5,20,948.9
73.5,13.5,9,0.5,3,0,0,0,0,0,0,0,0,0,0,0,0,0,0.5,30,952.8
73.5,13.5,9,0.5,3,0,0,0,0,0,0,0,0,0,0,0,0,0,0.5,40,960.2
73.5,13.5,9,0.5,3,0,0,0,0,0,0,0,0,0,0,0,0,0,0.5,50,964.8
73.5,15.5,7,1,3,0,0,0,0,0,0,0,0,0,0,0,0,0,0,20,967.8
73.5,15.5,6,1,3,0,0,0,0,1,0,0,0,0,0,0,0,0,0,20,945.4
73.5,15.5,5,1,3,0,0,0,0,2,0,0,0,0,0,0,0,0,0,20,903.3
73.5,15.5,4,1,3,0,0,0,0,3,0,0,0,0,0,0,0,0,0,20,885.7
73.5,15.5,3,1,3,0,0,0,0,4,0,0,0,0,0,0,0,0,0,20,875.5
73.5,7.5,9,1,3,0,0,0,0,0,0,0,0,0,0,0,6,0,0,40,961.2
73.5,3.5,9,1,3,0,0,0,0,0,0,0,0,0,0,0,10,0,0,40,947.1
73.5,0,9,1,3,0,0,0,0,0,0,0,0,0,0,0,13.5,0,0,40,943.9
73.5,13.5,9,1,3,0,0,0,0,0,0,0,0,0,0,0,0,0,0,5,891.2
83.44,3.89,7.92,0.69,0,0,0,0,0,4.06,0,0,0,0,0,0,0,0,0,40,826.8
84.32,3.87,7.59,0,0,0,0,0,0,4.16,0,0,0,0,0,0,0,0,0.05,40,820.8
83.47,3.89,7.88,0,0,0,0,0,0,4.04,0,0,0,0,0,0,0,0.71,0,40,823.9
86,4,3,0,0,0,7,0,0,0,0,0,0,0,0,0,0,0,0,10,1037.5
87,4,2,0,0,0,7,0,0,0,0,0,0,0,0,0,0,0,0,10,1034.2
83,2,8,1,0,2,0,0,0,4,0,0,0,0,0,0,0,0,0,40,831.3
84,2,8,1,0,1,0,0,0,4,0,0,0,0,0,0,0,0,0,40,813.3
85,2,8,1,0,0,0,0,0,4,0,0,0,0,0,0,0,0,0,40,789.9
90,0,2,1,0,0,7,0,0,0,0,0,0,0,0,0,0,0,0,5,961.8
80,0,12,1,0,0,7,0,0,0,0,0,0,0,0,0,0,0,0,5,1007.6
84,4,8,0,0,0,0,0,0,4,0,0,0,0,0,0,0,0,0,10,791.7
83.5,4,8,0.5,0,0,0,0,0,4,0,0,0,0,0,0,0,0,0,10,792.3
83.25,4,8,0.75,0,0,0,0,0,4,0,0,0,0,0,0,0,0,0,10,792.1
83,4,8,1,0,0,0,0,0,4,0,0,0,0,0,0,0,0,0,10,788.7
82.75,4,8,1.25,0,0,0,0,0,4,0,0,0,0,0,0,0,0,0,10,787
82.5,4,8,1.5,0,0,0,0,0,4,0,0,0,0,0,0,0,0,0,10,786.4
84,4,12,0,0,0,0,0,0,0,0,0,0,0,0,0,0,0,0,40,809
83.3,4,12,0.7,0,0,0,0,0,0,0,0,0,0,0,0,0,0,0,40,801
83.3,4,8,0.7,0,0,0,0,0,4,0,0,0,0,0,0,0,0,0,40,823
86,0,6,1,0,0,7,0,0,0,0,0,0,0,0,0,0,0,0,10,987
77,0,9,0,0,0,0,0,0,0,0,0,0,0,14,0,0,0,0,10,842.3
79,0,9,0,0,0,0,0,0,0,0,0,0,0,12,0,0,0,0,10,818.2
82,0,9,0,0,0,0,0,0,0,0,0,0,0,9,0,0,0,0,10,800.6
85,0,9,0,0,0,0,0,0,0,0,0,0,0,6,0,0,0,0,10,781.9
88,0,9,0,0,0,0,0,0,0,0,0,0,0,3,0,0,0,0,10,756.3
91,0,9,0,0,0,0,0,0,0,0,0,0,0,0,0,0,0,0,10,657.4
80.8,0,10,1.2,0,0,0,0,0,8,0,0,0,0,0,0,0,0,0,40,782
82.8,0,9,1.2,0,0,0,0,0,7,0,0,0,0,0,0,0,0,0,40,789
84.8,0,8,1.2,0,0,0,0,0,6,0,0,0,0,0,0,0,0,0,40,796
78,0,10,0,4,0,0,0,0,8,0,0,0,0,0,0,0,0,0,40,846
71,13,9,0,3,0,0,0,0,0,0,0,0,0,0,4,0,0,0,20,977.2
73.5,17.5,5,1,3,0,0,0,0,0,0,0,0,0,0,0,0,0,0,10,983
73.3,17.5,5,1,3,0,0,0.2,0,0,0,0,0,0,0,0,0,0,0,10,988
73.1,17.5,5,1,3,0,0,0.4,0,0,0,0,0,0,0,0,0,0,0,10,990
72.9,17.5,5,1,3,0,0,0.6,0,0,0,0,0,0,0,0,0,0,0,10,993
72.7,17.5,5,1,3,0,0,0.8,0,0,0,0,0,0,0,0,0,0,0,10,993
72.5,17.5,5,1,3,0,0,1,0,0,0,0,0,0,0,0,0,0,0,10,994
73.5,13.5,9,0,3,0,0,0,0,0,0,0,0,0,0,0,0,0,1,10,1068
73.5,13.5,9,1,3,0,0,0,0,0,0,0,0,0,0,0,0,0,0,10,936
